Repository: bezborodow/stress-strain

# `stress.m` Stress-strain Plotter

This utility will graph a stress-strain plot with [GNU Octave](https://octave.org/).

## Prerequisites

```
sudo apt install octave-statistics octave-matgeom
```

## Usage

An example plot will give the following output.

```
$ octave-cli stress.m examples/St1594.csv
St1594
E = 159.5514e+009
y =

     4.0547e-03   327.8306e+00

UTS = 497.0183e+000
Ur = 336.7970e+003
Ut = 176.4531e+006
UrA = 976.8397e+003
Ury = 664.6275e+003
```

**E** = modulus of elasticity, **y** = yield point, **UTS** = ultimate tensile strength (MPa), **Ur** = resilience, **Ut** = toughness, **UrA** = resilience calculated by area using [`trapz`](https://au.mathworks.com/help/matlab/ref/trapz.html), **Ury**, resilience calculated by yield point.

A stress strain curve will be plotted:
Additionally, a subplot of the linear region will provide greater detail of the elastic properties of the material:
The data in these examples were obtains from an [Instron universal testing machine](https://www.instron.com/en/resources/test-types/tensile-test).

File: examples/Al5005.csv
General : Specimen number (included),1,,,
Specimen choice input : Material,<None>,,,
Specimen properties : Geometry,Rectangular,,,
Specimen properties : Length,50,mm,,
Specimen properties : Thickness,3,mm,,
Specimen properties : Width,11.9,mm,,
Specimen properties : Area,35.7,mm^2,,
Specimen properties : Final length,50,mm,,
Specimen properties : Final thickness,3,mm,,
Specimen properties : Final width,11.9,mm,,
Specimen properties : Final area,35.7,mm^2,,
,,,,
Time,Extension,Load,Tensile strain (Strain 1),Tensile stress
(s),(mm),(N),(mm/mm),(MPa)
0,0,0.33675,0,0.00935
0.2,0.01663,217.46573,0.00009,6.04071
0.4,0.03354,457.7323,0.0002,12.71479
0.6,0.05005,682.95447,0.0003,18.97096
0.8,0.06678,894.50208,0.00039,24.84728
1,0.08341,1100.46,0.00048,30.56838
1.2,0.10017,1302.91,0.00057,36.19191
1.4,0.11686,1496.97,0.00066,41.58246
1.6,0.1334,1685.94,0.00075,46.83163
1.8,0.15022,1873.14,0.00084,52.03178
2,0.16679,2053.87,0.00093,57.05184
2.2,0.18343,2230.12,0.00102,61.94788
2.4,0.20021,2402.37,0.00111,66.73244
2.6,0.21675,2571.66,0.0012,71.43491
2.8,0.23342,2738.14,0.00129,76.05935
3,0.25014,2903.29,0.00137,80.64697
3.2,0.26675,3064.59,0.00146,85.12754
3.4,0.2835,3223.25,0.00155,89.53477
3.6,0.3001,3377.62,0.00164,93.82265
3.8,0.31677,3528.36,0.00173,98.00988
4,0.33358,3675.38,0.00182,102.0939
4.2,0.3501,3815.55,0.00191,105.98756
4.4,0.36682,3950.72,0.00201,109.74229
4.6,0.38351,4078.85,0.00211,113.30135
4.8,0.40012,4198.98,0.00221,116.6384
5,0.41684,4312.39,0.00231,119.78856
5.2,0.43345,4415.74,0.00243,122.65933
5.4,0.45014,4511.54,0.00254,125.32066
5.6,0.46683,4588.86,0.00265,127.46838
5.8,0.48344,4670.77,0.00277,129.74355
6,0.50019,4744.96,0.0029,131.80443
6.2,0.51689,4813.35,0.00304,133.70424
6.4,0.53349,4874.86,0.00318,135.41286
6.6,0.55018,4932.52,0.00333,137.0144
6.8,0.56685,4977.9,0.00347,138.27493
7,0.58348,5029.56,0.00361,139.71013
7.2,0.60012,5070.12,0.00377,140.83664
7.4,0.61675,5109.18,0.00393,141.92157
7.6,0.63357,5147.18,0.00409,142.97723
7.8,0.65014,5180.81,0.00425,143.91141
8,0.66677,5213.04,0.00442,144.80673
8.2,0.68356,5237.72,0.00458,145.49213
8.4,0.70016,5271.1,0.00474,146.41959
8.6,0.71686,5296.23,0.00491,147.11743
8.8,0.73352,5320.23,0.00509,147.78429
9,0.75012,5342.76,0.00527,148.41008
9.2,0.76685,5365.08,0.00544,149.03009
9.4,0.78348,5384.86,0.00559,149.57935
9.6,0.80012,5401.97,0.00572,150.05482
9.8,0.81693,5427.17,0.00585,150.7547
10,0.83347,5448.51,0.00598,151.3475
10.2,0.85017,5462.24,0.00614,151.72891
10.4,0.86686,5470.09,0.00629,151.94695
10.6,0.88353,5479.94,0.00641,152.22049
10.8,0.90022,5487.52,0.0065,152.43097
11,0.91682,5490.52,0.00677,152.51433
11.2,0.93352,5500.48,0.00726,152.791
11.4,0.95009,5510.19,0.00775,153.06082
11.6,0.96682,5518.98,0.00824,153.30492
11.8,0.98351,5527.23,0.00874,153.53415
12,1.00017,5534.83,0.00919,153.74536
12.2,1.01684,5547.89,0.00939,154.10808
12.4,1.0335,5551.68,0.00943,154.21344
12.6,1.05023,5552.78,0.00945,154.24387
12.8,1.06686,5545.65,0.00946,154.0459
13,1.08349,5559.36,0.00947,154.4268
13.2,1.10016,5596.34,0.0095,155.45395
13.4,1.11685,5567.94,0.00949,154.6651
13.6,1.13349,5591.62,0.0095,155.32271
13.8,1.15015,5620.55,0.00952,156.12627
14,1.16684,5629.42,0.00953,156.37268
14.2,1.18348,5652.73,0.00954,157.02023
14.4,1.20017,5726.49,0.00958,159.06927
14.6,1.21681,5733.36,0.00959,159.26007
14.8,1.23356,5748.37,0.00961,159.67683
15,1.25017,5754.16,0.00963,159.83774
15.2,1.26683,5753.14,0.00993,159.80939
15.4,1.28346,5762.81,0.01046,160.07797
15.6,1.30016,5772.98,0.011,160.36066
15.8,1.31679,5780.57,0.01153,160.57149
16,1.33349,5787.95,0.01206,160.77628
16.2,1.35015,5790.94,0.01261,160.85939
16.4,1.36687,5800.82,0.01314,161.13394
16.6,1.38351,5808.21,0.01364,161.33928
16.8,1.40017,5814.41,0.01399,161.51126
17,1.41696,5822.69,0.01412,161.74152
17.2,1.43344,5820.39,0.01414,161.67754
17.4,1.45013,5822.38,0.01416,161.73267
17.6,1.46683,5824.1,0.01417,161.78069
17.8,1.48349,5821.76,0.01419,161.71564
18,1.50022,5835.56,0.0142,162.09885
18.2,1.51682,5827.78,0.01422,161.88278
18.4,1.53351,5873.34,0.01425,163.14835
18.6,1.55015,5845.83,0.01423,162.38406
18.8,1.56681,5854.33,0.01423,162.62018
19,1.58351,5883.39,0.01424,163.42757
19.2,1.60017,5901.37,0.01425,163.927
19.4,1.61671,5917.54,0.01426,164.37611
19.6,1.6335,5946.63,0.01427,165.18416
19.8,1.65013,5938.84,0.01427,164.96773
20,1.66683,6019.19,0.01431,167.1996
20.2,1.68355,5965.95,0.01429,165.7207
20.4,1.70012,5992.63,0.01431,166.46205
20.6,1.71691,6006.93,0.01432,166.85924
20.8,1.73351,6018.36,0.01447,167.17676
21,1.75021,6028.16,0.01492,167.44894
21.2,1.76687,6040.56,0.01545,167.79329
21.4,1.78354,6049.55,0.016,168.04303
21.6,1.80014,6057.6,0.01654,168.26663
21.8,1.8168,6063.75,0.01708,168.43745
22,1.83344,6066.51,0.01764,168.51422
22.2,1.85022,6072.17,0.01819,168.67136
22.4,1.8668,6076.26,0.01874,168.78493
22.6,1.88346,6081.25,0.01927,168.92354
22.8,1.90033,6089.46,0.01969,169.15158
23,1.91679,6093.95,0.01993,169.27643
23.2,1.93351,6099.42,0.01999,169.42833
23.4,1.95018,6103.89,0.02001,169.55238
23.6,1.96675,6100.3,0.02003,169.45277
23.8,1.9835,6103.44,0.02004,169.54008
24,2.00008,6105.27,0.02005,169.59093
24.2,2.01686,6109.68,0.02007,169.71335
24.4,2.03353,6106.08,0.02008,169.61342
24.6,2.05013,6087.31,0.02009,169.09203
24.8,2.06685,6093.35,0.0201,169.25967
25,2.08352,6193.83,0.02016,172.05077
25.2,2.10012,6129.21,0.02011,170.25577
25.4,2.11688,6193.82,0.02014,172.05051
25.6,2.13345,6166.14,0.02012,171.28168
25.8,2.15017,6173.95,0.02013,171.49872
26,2.16684,6188.44,0.02014,171.9012
26.2,2.18344,6202.09,0.02014,172.28024
26.4,2.20023,6224.94,0.02015,172.91512
26.6,2.2168,6242.47,0.02016,173.40184
26.8,2.23343,6267.77,0.02017,174.1048
27,2.25022,6265.64,0.02017,174.04559
27.2,2.26691,6273.28,0.02018,174.25768
27.4,2.28352,6326.58,0.0202,175.73834
27.6,2.30015,6316.66,0.0202,175.46278
27.8,2.31678,6317.56,0.02032,175.48788
28,2.33351,6323.89,0.02071,175.66357
28.2,2.35011,6327.6,0.02125,175.76666
28.4,2.36678,6330.73,0.02181,175.85371
28.6,2.38359,6338.28,0.02236,176.06337
28.8,2.40007,6340.67,0.02291,176.12973
29,2.41686,6345.05,0.02347,176.25133
29.2,2.43352,6350.04,0.02402,176.38997
29.4,2.45016,6351.31,0.02459,176.42523
29.6,2.46685,6359.28,0.02514,176.64679
29.8,2.48349,6364.06,0.0257,176.77939
30,2.50012,6369.92,0.02624,176.94234
30.2,2.51684,6371.54,0.02671,176.98712
30.4,2.53345,6374.65,0.02696,177.07352
30.6,2.55017,6378.26,0.02707,177.17378
30.8,2.56684,6378.87,0.0271,177.19095
31,2.58344,6377.99,0.02712,177.16637
31.2,2.60019,6380.96,0.02713,177.24875
31.4,2.61686,6381.76,0.02715,177.27113
31.6,2.63352,6385.83,0.02716,177.38422
31.8,2.65016,6386.75,0.02716,177.40968
32,2.66676,6377.49,0.02717,177.1524
32.2,2.68354,6364.73,0.02717,176.79813
32.4,2.70012,6361.38,0.02718,176.70486
32.6,2.71678,6381.29,0.02721,177.25809
32.8,2.73348,6403.63,0.02722,177.87862
33,2.75026,6431.85,0.02723,178.66263
33.2,2.76683,6401.4,0.02721,177.8166
33.4,2.78353,6403.7,0.02721,177.88068
33.6,2.80022,6427.75,0.02722,178.54865
33.8,2.81683,6438.93,0.02723,178.85928
34,2.83346,6446.85,0.02723,179.07916
34.2,2.85012,6459.98,0.02724,179.44386
34.4,2.86688,6476.45,0.02724,179.90152
34.6,2.88348,6489.75,0.02725,180.27092
34.8,2.90015,6512.1,0.02726,180.89163
35,2.91681,6510.94,0.02726,180.85931
35.2,2.93351,6535.37,0.02727,181.53812
35.4,2.95017,6541.87,0.02727,181.71851
35.6,2.96686,6541.31,0.02727,181.70309
35.8,2.98356,6542.44,0.02728,181.73445
36,3.0001,6552.5,0.02735,182.01384
36.2,3.0168,6600.55,0.02744,183.34848
36.4,3.03349,6538.74,0.02784,181.63155
36.6,3.05015,6530.81,0.02835,181.41142
36.8,3.06685,6574.31,0.0288,182.61971
37,3.08348,6607.61,0.0293,183.54463
37.2,3.10018,6615.32,0.02984,183.75899
37.4,3.11687,6615.67,0.0304,183.76874
37.6,3.13347,6609.79,0.03097,183.60529
37.8,3.15017,6602.87,0.03155,183.41307
38,3.16686,6599.21,0.03213,183.31149
38.2,3.18341,6590.86,0.03271,183.0795
38.4,3.20013,6584.5,0.0333,182.90273
38.6,3.21676,6580.08,0.03388,182.78012
38.8,3.23355,6588.24,0.03443,183.00658
39,3.25018,6622.05,0.0349,183.94574
39.2,3.26679,6644.49,0.03528,184.56909
39.4,3.2836,6651.96,0.03555,184.77661
39.6,3.30017,6649.97,0.03568,184.72134
39.8,3.31684,6641,0.03572,184.4722
40,3.33356,6631.85,0.03573,184.218
40.2,3.35011,6621.52,0.03574,183.93121
40.4,3.3668,6611.74,0.03575,183.65936
40.6,3.38349,6605.92,0.03576,183.4978
40.8,3.40016,6605.86,0.03578,183.49603
41,3.41688,6620.06,0.0358,183.89066
41.2,3.43343,6633.49,0.03582,184.26353
41.4,3.45015,6639.52,0.03583,184.43111
41.6,3.46691,6640.7,0.03585,184.46397
41.8,3.48348,6646.37,0.03587,184.62131
42,3.5002,6652.86,0.03588,184.80165
42.2,3.51684,6664.32,0.0359,185.11993
42.4,3.53347,6659.91,0.03591,184.99742
42.6,3.5502,6754.39,0.03597,187.62187
42.8,3.56677,6696.3,0.03591,186.00835
43,3.58349,6688.75,0.03591,185.79854
43.2,3.60019,6658.85,0.0359,184.96806
43.4,3.61679,6636.89,0.03589,184.35796
43.6,3.63358,6655.31,0.0359,184.86975
43.8,3.65021,6722.79,0.03594,186.74425
44,3.66678,6742.78,0.03594,187.29936
44.2,3.68351,6731.51,0.03594,186.98648
44.4,3.70011,6710.18,0.03593,186.39383
44.6,3.71687,6692.97,0.03592,185.91574
44.8,3.73347,6741.01,0.03595,187.25015
45,3.7501,6787.9,0.03596,188.55269
45.2,3.76692,6747.87,0.03594,187.44072
45.4,3.78346,6781.61,0.03596,188.37811
45.6,3.80013,6836.31,0.03599,189.8974
45.8,3.81694,6683.31,0.03593,185.64749
46,3.83345,6806.78,0.03598,189.07718
46.2,3.85018,6811.94,0.03599,189.22044
46.4,3.86681,6789.66,0.03599,188.60158
46.6,3.88345,6763.08,0.03615,187.86322
46.8,3.90023,6740.4,0.03655,187.2332
47,3.91677,6801.6,0.03692,188.93321
47.2,3.93344,6845.38,0.03737,190.14946
47.4,3.95025,6826.07,0.03796,189.61308
47.6,3.96677,6800.12,0.03857,188.89209
47.8,3.98352,6769.54,0.03916,188.04265
48,4.00022,6772.66,0.0397,188.12935
48.2,4.01685,6845.03,0.04007,190.13977
48.4,4.03354,6854.35,0.0404,190.39868
48.6,4.05009,6829.79,0.04073,189.71643
48.8,4.06687,6797.96,0.04107,188.83221
49,4.08351,6770.04,0.0414,188.0567
49.2,4.10011,6826.5,0.04173,189.62506
49.4,4.11683,6878.59,0.04207,191.07195
49.6,4.1335,6855.16,0.0424,190.42099
49.8,4.15016,6821.2,0.04273,189.47783
50,4.16686,6792.59,0.04307,188.68304
50.2,4.18358,6802.14,0.0434,188.9483
50.4,4.20015,6883.14,0.04373,191.19843
50.6,4.21679,6879.65,0.04407,191.10126
50.8,4.23342,6849.91,0.0444,190.27527
51,4.25024,6816,0.04473,189.33331
51.2,4.26681,6799.38,0.04507,188.8716
51.4,4.28344,6882.57,0.0454,191.1824
51.6,4.30017,6892.63,0.04573,191.46208
51.8,4.3168,6864.29,0.04607,190.67473
52,4.33353,6830.88,0.0464,189.74661
52.2,4.35019,6808.37,0.04673,189.12138
52.4,4.36682,6851.52,0.04707,190.31998
52.6,4.38352,6893.97,0.0474,191.49921
52.8,4.40012,6876.28,0.04773,191.00775
53,4.41679,6846.44,0.04807,190.17894
53.2,4.43354,6816.11,0.0484,189.33641
53.4,4.45011,6811.47,0.04873,189.20761
53.6,4.46684,6879.48,0.04907,191.09665
53.8,4.48353,6892.64,0.0494,191.46234
54,4.50023,6845.75,0.04973,190.15985
54.2,4.51689,6936.45,0.05007,192.67915
54.4,4.53346,6912.12,0.0504,192.00339
54.6,4.55025,6944.41,0.05074,192.90022
54.8,4.56676,6985.19,0.05107,194.03319
55,4.58343,7008.65,0.0514,194.68463
55.2,4.60018,6942.2,0.05173,192.83894
55.4,4.61685,6787.21,0.05207,188.53372
55.6,4.63348,6916.07,0.0524,192.11311
55.8,4.65014,6895.01,0.05273,191.52798
56,4.6669,6871.31,0.05307,190.86969
56.2,4.6835,6919.86,0.0534,192.21829
56.4,4.70017,6943.42,0.05373,192.87271
56.6,4.71683,6933.31,0.05407,192.592
56.8,4.73355,6873.85,0.0544,190.94041
57,4.75013,6908.09,0.05473,191.89151
57.2,4.76679,6959.8,0.05507,193.32782
57.4,4.78349,6911.41,0.0554,191.98349
57.6,4.80015,6881.47,0.05573,191.15182
57.8,4.81684,6850.73,0.05607,190.29819
58,4.83345,6919.15,0.0564,192.19859
58.2,4.85023,6955.52,0.05673,193.20888
58.4,4.86684,6917.43,0.05707,192.15085
58.6,4.88353,6872.66,0.0574,190.90732
58.8,4.90019,6863.89,0.05773,190.66354
59,4.91686,6990.17,0.05807,194.17128
59.2,4.93346,6960.89,0.0584,193.35797
59.4,4.95016,6916.02,0.05873,192.11177
59.6,4.96685,6881.05,0.05907,191.14018
59.8,4.98351,6991.4,0.0594,194.20547
60,5.00012,6991.8,0.05973,194.21654
60.2,5.01681,6949.92,0.06007,193.05347
60.4,5.03366,6906.64,0.0604,191.85114
60.6,5.05011,6978.06,0.06073,193.83502
60.8,5.0668,7014.87,0.06107,194.8575
61,5.08347,6975.47,0.0614,193.76312
61.2,5.10016,6927.63,0.06173,192.43419
61.4,5.11686,6931.19,0.06207,192.53307
61.6,5.13346,7026.63,0.0624,195.1842
61.8,5.15022,6996.51,0.06273,194.34755
62,5.16685,6950.28,0.06307,193.06342
62.2,5.18348,6921.81,0.0634,192.27254
62.4,5.20018,7028.53,0.06373,195.23705
62.6,5.21684,7001.47,0.06407,194.48541
62.8,5.23345,6992.79,0.0644,194.24411
63,5.2502,6969.11,0.06473,193.58649
63.2,5.26677,7009.54,0.06507,194.70941
63.4,5.2835,6978.47,0.0654,193.8465
63.6,5.30016,6933.17,0.06573,192.58807
63.8,5.3168,6993.04,0.06607,194.25122
64,5.33355,7037.31,0.0664,195.48074
64.2,5.35009,6995.89,0.06673,194.33023
64.4,5.36685,6950.55,0.06707,193.07091
64.6,5.38357,6951.71,0.0674,193.10309
64.8,5.40024,7053.35,0.06773,195.92645
65,5.41684,7021.6,0.06807,195.04459
65.2,5.43347,6978.5,0.0684,193.84718
65.4,5.45014,6945.08,0.06873,192.91896
65.6,5.46683,7058.16,0.06907,196.06
65.8,5.48344,7040.44,0.0694,195.56772
66,5.50013,6994.61,0.06973,194.29471
66.2,5.51698,6954.49,0.07007,193.18028
66.4,5.53343,7041.55,0.0704,195.59866
66.6,5.55018,7052.07,0.07073,195.89087
66.8,5.56685,7010.27,0.07107,194.72978
67,5.58351,6963.97,0.0714,193.44359
67.2,5.6002,7018.55,0.07173,194.95984
67.4,5.61672,7057.36,0.07206,196.03766
67.6,5.6335,7019.2,0.0724,194.97771
67.8,5.6502,6984.47,0.07273,194.01306
68,5.6668,7012.6,0.07307,194.79436
68.2,5.68353,7029.91,0.0734,195.27528
68.4,5.70019,6964.23,0.07373,193.45097
68.6,5.71682,6946.71,0.07407,192.96425
68.8,5.73352,7035.28,0.0744,195.42438
69,5.75012,7018.23,0.07473,194.95096
69.2,5.76688,6969.19,0.07507,193.58847
69.4,5.78348,7090.49,0.0754,196.95808
69.6,5.80005,7064.73,0.07573,196.24248
69.8,5.8169,7004.3,0.07607,194.56396
70,5.83347,7125.21,0.0764,197.92238
70.2,5.85014,7022.16,0.07673,195.05992
70.4,5.86689,7016.13,0.07707,194.89258
70.6,5.88352,7091.31,0.0774,196.98096
70.8,5.90022,7018.01,0.07773,194.94469
71,5.91682,7125.77,0.07807,197.93793
71.2,5.93352,7065.52,0.0784,196.26451
71.4,5.95018,7053.96,0.07873,195.94333
71.6,5.96675,7141.39,0.07907,198.37196
71.8,5.98348,7010.59,0.0794,194.73859
72,6.0002,7143.34,0.07973,198.42616
72.2,6.01678,7095.37,0.08007,197.0937
72.4,6.03353,7036.07,0.0804,195.44635
72.6,6.05016,7096.86,0.08073,197.13506
72.8,6.06683,7121.75,0.08107,197.82626
73,6.08352,7072.24,0.0814,196.45116
73.2,6.10022,7024.36,0.08173,195.12119
73.4,6.11685,7085.35,0.08207,196.81526
73.6,6.13348,7107.26,0.0824,197.42395
73.8,6.15009,7065.69,0.08273,196.26918
74,6.16684,7025.02,0.08307,195.13947
74.2,6.18351,7012.48,0.0834,194.79106
74.4,6.20011,7114.75,0.08373,197.63197
74.6,6.2168,7081.47,0.08407,196.70752
74.8,6.2335,7028.05,0.0844,195.22368
75,6.25025,7025.04,0.08474,195.14008
75.2,6.26683,7120.62,0.08507,197.79498
75.4,6.28346,7078.82,0.0854,196.634
75.6,6.30022,7028.85,0.08573,195.24583
75.8,6.31679,7043.08,0.08607,195.64099
76,6.33342,7120.93,0.0864,197.8035
76.2,6.35015,7076.78,0.08673,196.5771
76.4,6.36693,7029.1,0.08707,195.25269
76.6,6.38351,7071.25,0.0874,196.42366
76.8,6.40014,7114.84,0.08773,197.63434
77,6.41692,7074.08,0.08807,196.5022
77.2,6.43347,7025.29,0.0884,195.1469
77.4,6.45013,7026.02,0.08873,195.16716
77.6,6.4668,7120.97,0.08907,197.80478
77.8,6.48349,7078.88,0.0894,196.63564
78,6.50015,7021.86,0.08973,195.05161
78.2,6.51685,7048.1,0.09007,195.78056
78.4,6.53348,7115.48,0.0904,197.65231
78.6,6.55021,7064.07,0.09073,196.22427
78.8,6.56681,7015.94,0.09107,194.88724
79,6.5835,7116.39,0.0914,197.67758
79.2,6.60023,7100.09,0.09173,197.22478
79.4,6.61683,7045.93,0.09207,195.72015
79.6,6.63353,7026.39,0.0924,195.1776
79.8,6.65013,7127.08,0.09273,197.97453
80,6.66682,7085.44,0.09307,196.81783
80.2,6.68352,7030.37,0.0934,195.28816
80.4,6.70015,7045.88,0.09373,195.71881
80.6,6.71682,7117.29,0.09407,197.70261
80.8,6.73348,7072.82,0.0944,196.46733
81,6.75017,7017.15,0.09473,194.92072
81.2,6.7669,7082.05,0.09507,196.72369
81.4,6.78356,7105.74,0.0954,197.38155
81.6,6.80011,7055.79,0.09573,195.99419
81.8,6.81683,7013.48,0.09607,194.81894
82,6.83346,7087.33,0.0964,196.87035
82.2,6.85019,7094.37,0.09673,197.06593
82.4,6.86682,7048.68,0.09707,195.79662
82.6,6.88349,7008.82,0.0974,194.68939
82.8,6.90024,7098.73,0.09774,197.18687
83,6.91681,7083.25,0.09807,196.75691
83.2,6.93351,7031.15,0.0984,195.30959
83.4,6.95023,7018.22,0.09873,194.95044
83.6,6.96678,7082.77,0.09907,196.74365
83.8,6.98347,7066.33,0.0994,196.28691
84,7.00014,7028.22,0.09973,195.22832
84.2,7.01677,7005.62,0.10007,194.60056
84.4,7.03355,7068.6,0.1004,196.34999
84.6,7.0501,7054.39,0.10073,195.95528
84.8,7.06685,6999.17,0.10107,194.42133
85,7.08361,6957.57,0.1014,193.26582
85.2,7.10012,7058.8,0.10173,196.07787
85.4,7.11687,7037.7,0.10207,195.49164
85.6,7.13351,6994.74,0.1024,194.29843
85.8,7.15017,6955.8,0.10273,193.21663
86,7.16684,7082.19,0.10307,196.72752
86.2,7.18341,7046.98,0.1034,195.7495
86.4,7.20022,6983.15,0.10373,193.97644
86.6,7.21683,7092.93,0.10407,197.02579
86.8,7.23343,7067.65,0.1044,196.32356
87,7.25022,7002.48,0.10473,194.5134
87.2,7.26688,6992.43,0.10507,194.23418
87.4,7.28351,7078.06,0.1054,196.61276
87.6,7.30018,7036.07,0.10573,195.44638
87.8,7.31684,6987.43,0.10607,194.09529
88,7.33354,6973.92,0.1064,193.71986
88.2,7.35014,7084.08,0.10673,196.78009
88.4,7.36674,7030.01,0.10707,195.27802
88.6,7.38362,6980.48,0.1074,193.90221
88.8,7.4001,7097.51,0.10773,197.15317
89,7.41677,7037.57,0.10807,195.48817
89.2,7.43355,6997.81,0.1084,194.38348
89.4,7.45012,7036.76,0.10873,195.46555
89.6,7.46691,6977.41,0.10907,193.81708
89.8,7.48351,7036.83,0.1094,195.46744
90,7.50009,7046.26,0.10973,195.72931
90.2,7.51687,6994.43,0.11007,194.28966
90.4,7.53344,7003.31,0.1104,194.53644
90.6,7.55011,7072.6,0.11073,196.46112
90.8,7.56689,7021.75,0.11107,195.04858
91,7.58344,6976.76,0.1114,193.79889
91.2,7.60016,7086.42,0.11173,196.84508
91.4,7.61686,7050.78,0.11207,195.85504
91.6,7.63358,6985.14,0.1124,194.03175
91.8,7.65021,7095.61,0.11273,197.10031
92,7.66676,7054.75,0.11307,195.96529
92.2,7.68357,6995.21,0.1134,194.31134
92.4,7.70009,7093.97,0.11373,197.05482
92.6,7.71675,7065.47,0.11407,196.26294
92.8,7.73353,6963.54,0.1144,193.43172
93,7.7502,7004.89,0.11473,194.58026
93.2,7.7668,7033.43,0.11507,195.37294
93.4,7.7835,6989.27,0.1154,194.14644
93.6,7.80022,6969.48,0.11573,193.5968
93.8,7.81685,7036.9,0.11607,195.46942
94,7.83349,7018.7,0.1164,194.96381
94.2,7.85012,6971.72,0.11673,193.6588
94.4,7.86688,6994.07,0.11707,194.27985
94.6,7.88345,7038.33,0.1174,195.50911
94.8,7.90011,6993,0.11773,194.24991
95,7.91687,6960,0.11807,193.33331
95.2,7.9335,6983.22,0.1184,193.97821
95.4,7.9502,6986.12,0.11873,194.0589
95.6,7.96683,6938.43,0.11907,192.73412
95.8,7.98358,6925.81,0.1194,192.38348
96,8.00019,6986.82,0.11973,194.07825
96.2,8.01682,6966.11,0.12007,193.50299
96.4,8.03343,6924.84,0.1204,192.35669
96.6,8.05024,6924.16,0.12074,192.33783
96.8,8.06675,6969.04,0.12107,193.58453
97,8.08348,6950.77,0.1214,193.07692
97.2,8.10017,6902.5,0.12173,191.73621
97.4,8.11687,6891.26,0.12207,191.42401
97.6,8.13353,6887.26,0.1224,191.31274
97.8,8.1502,6896.45,0.12273,191.56805
98,8.16695,6898.96,0.12307,191.63791
98.2,8.18346,6887.7,0.1234,191.32497
98.4,8.2001,6866.92,0.12373,190.74789
98.6,8.21682,6851.78,0.12407,190.32719
98.8,8.23349,6845.08,0.1244,190.14099
99,8.25015,6850.65,0.12473,190.2957
99.2,8.26681,6834.56,0.12507,189.84898
99.4,8.28354,6828.02,0.1254,189.66731
99.6,8.30017,6813.03,0.12573,189.25082
99.8,8.31687,6793.82,0.12607,188.71733
100,8.33353,6782.97,0.1264,188.41591
100.2,8.35022,6762.6,0.12673,187.84991
100.4,8.3668,6758.29,0.12707,187.73038
100.6,8.38346,6755.23,0.1274,187.64532
100.8,8.40016,6744.59,0.12773,187.34964
101,8.41688,6727.6,0.12807,186.87788
101.2,8.43348,6711.3,0.1284,186.42509
101.4,8.45015,6694.96,0.12873,185.97124
101.6,8.46687,6683.82,0.12907,185.66156
101.8,8.48348,6662.73,0.1294,185.07596
102,8.5002,6649.26,0.12973,184.7016
102.2,8.5168,6636.67,0.13007,184.35199
102.4,8.53356,6619.93,0.1304,183.8869
102.6,8.55016,6603.24,0.13073,183.42337
102.8,8.56677,6587.03,0.13107,182.97311
103,8.58349,6567.29,0.1314,182.42482
103.2,8.60021,6550.07,0.13173,181.94629
103.4,8.61679,6532.7,0.13207,181.46393
103.6,8.63348,6513.07,0.1324,180.91855
103.8,8.6503,6495.7,0.13274,180.43604
104,8.66681,6473.48,0.13307,179.81888
104.2,8.68354,6453.03,0.1334,179.25075
104.4,8.70014,6433.92,0.13373,178.72008
104.6,8.7168,6410.43,0.13407,178.06737
104.8,8.7335,6390.79,0.1344,177.52191
105,8.7501,6367.05,0.13473,176.86243
105.2,8.76686,6343.54,0.13507,176.20938
105.4,8.78352,6320.27,0.1354,175.56317
105.6,8.80015,6294.73,0.13573,174.85352
105.8,8.81688,6270.87,0.13607,174.1907
106,8.83351,6244.62,0.1364,173.46167
106.2,8.85018,6217.51,0.13673,172.70863
106.4,8.8669,6194.26,0.13707,172.06284
106.6,8.88347,6165.18,0.1374,171.25488
106.8,8.9002,6137.36,0.13773,170.48212
107,8.91683,6109.43,0.13807,169.70633
107.2,8.93344,6076.69,0.1384,168.79704
107.4,8.95025,6047.78,0.13874,167.99399
107.6,8.96679,6016.41,0.13907,167.12248
107.8,8.98349,5984.24,0.1394,166.22876
108,9.00021,5952.3,0.13973,165.34161
108.2,9.01691,5917.67,0.14007,164.37958
108.4,9.03354,5883,0.1404,163.41666
108.6,9.05014,5847.1,0.14073,162.41933
108.8,9.06681,5809.26,0.14107,161.36838
109,9.08353,5774.91,0.1414,160.41425
109.2,9.10011,5732.12,0.14173,159.22542
109.4,9.11686,5694.37,0.14207,158.17696
109.6,9.13362,5654.44,0.1424,157.06772
109.8,9.1501,5608.08,0.14273,155.77992
110,9.16688,5568.45,0.14307,154.67929
110.2,9.18352,5518.9,0.1434,153.30276
110.4,9.20018,5472.2,0.14373,152.00555
110.6,9.21688,5425.13,0.14407,150.69798
110.8,9.23348,5370.49,0.1444,149.18036
111,9.2502,5318.06,0.14473,147.72391
111.2,9.26684,5259.74,0.14507,146.10376
111.4,9.28347,5194.27,0.1454,144.28522
111.6,9.30019,5079.75,0.14573,141.10416
111.8,9.31689,4537.85,0.14607,126.05136
112,9.33352,4223.2,0.1464,117.31104
112.2,9.35028,3756.61,0.14674,104.35015
112.4,9.36694,3079.49,0.14707,85.54145
112.6,9.3837,1898.94,0.1474,52.74829
112.8,9.40021,1495.66,0.14773,41.54599
113,9.41681,1204.04,0.14807,33.44567
113.2,9.43357,1014.59,0.1484,28.18301
113.4,9.45014,822.09131,0.14873,22.83587
113.6,9.46681,677.16388,0.14907,18.81011
113.8,9.48356,556.40063,0.1494,15.45557
114,9.50022,462.10144,0.14973,12.83615
114.2,9.51689,369.73047,0.15007,10.27029
114.224,9.51888,357.61533,0.15011,9.93376

File: examples/St1594.csv (part 1 of 2)
General : Specimen number (included),1,,,
Specimen choice input : Material,<None>,,,
Specimen properties : Geometry,Rectangular,,,
Specimen properties : Length,50,mm,,
Specimen properties : Thickness,2.9,mm,,
Specimen properties : Width,11.7,mm,,
Specimen properties : Area,33.93,mm^2,,
Specimen properties : Final length,50,mm,,
Specimen properties : Final thickness,3,mm,,
Specimen properties : Final width,12,mm,,
Specimen properties : Final area,36,mm^2,,
,,,,
Time,Extension,Load,Tensile strain (Strain 1),Tensile stress
(s),(mm),(N),(mm/mm),(MPa)
0,0,0.123,0,0.00363
0.2,0.01663,456.79849,0.00005,13.46297
0.4,0.03348,963.03577,0.00012,28.38302
0.6,0.05005,1413.7998,0.00019,41.66813
0.8,0.06678,1833.57983,0.00025,54.04008
1,0.08338,2227.32153,0.00031,65.64461
1.2,0.10013,2602.58618,0.00038,76.70457
1.4,0.11683,2954.01953,0.00043,87.06217
1.6,0.1334,3287.56274,0.00049,96.8925
1.8,0.15022,3619.7937,0.00054,106.68417
2,0.16676,3942.48657,0.0006,116.19471
2.2,0.18339,4258.79102,0.00066,125.51698
2.4,0.20021,4570.20508,0.00071,134.69511
2.6,0.21675,4873.93164,0.00077,143.64667
2.8,0.23342,5170.93701,0.00083,152.40015
3,0.25011,5466.19434,0.00088,161.1021
3.2,0.26675,5750.24023,0.00094,169.47363
3.4,0.2835,6013.76758,0.00099,177.24042
3.6,0.30007,6285.52588,0.00105,185.2498
3.8,0.31677,6533.35156,0.00111,192.55383
4,0.33352,6789.65088,0.00117,200.1076
4.2,0.3501,7029.57373,0.00122,207.17871
4.4,0.36682,7274.88867,0.00128,214.40874
4.6,0.38351,7506.06494,0.00135,221.22208
4.8,0.40009,7720.64307,0.00141,227.54622
5,0.41684,7925.21777,0.00147,233.57553
5.2,0.43342,8120.20752,0.00153,239.32236
5.4,0.45017,8311.07324,0.00159,244.94763
5.6,0.4668,8496.61816,0.00166,250.41609
5.8,0.48341,8673.29102,0.00173,255.62308
6,0.50019,8848.22461,0.0018,260.77881
6.2,0.51686,9014.53418,0.00187,265.68036
6.4,0.53343,9170.33008,0.00194,270.27203
6.6,0.55015,9324.56543,0.00202,274.81772
6.8,0.56682,9468.98438,0.0021,279.0741
7,0.58348,9609.31152,0.00218,283.2099
7.2,0.60009,9741.32422,0.00227,287.10062
7.4,0.61675,9863.91504,0.00236,290.71368
7.6,0.63357,9984.57031,0.00245,294.26968
7.8,0.65014,10096.35449,0.00254,297.56424
8,0.66677,10204.44238,0.00264,300.74985
8.2,0.68353,10310.58398,0.00274,303.87811
8.4,0.70013,10406.19238,0.00284,306.69592
8.6,0.71689,10503.07617,0.00295,309.5513
8.8,0.73349,10593.39453,0.00306,312.21323
9,0.75012,10676.68457,0.00318,314.66797
9.2,0.76685,10758.84961,0.0033,317.08957
9.4,0.78345,10831.80957,0.00342,319.2399
9.6,0.80015,10904.33984,0.00355,321.37753
9.8,0.8169,10970.03711,0.00368,323.31378
10,0.83344,11031.49902,0.00382,325.12521
10.2,0.85014,11085.60059,0.00396,326.71973
10.4,0.86686,11141.31934,0.0041,328.36191
10.6,0.88353,11188.00879,0.00426,329.73795
10.8,0.90022,11239.01367,0.00442,331.24118
11,0.91682,11279.69141,0.00458,332.44006
11.2,0.93352,11313.87402,0.00476,333.44751
11.4,0.95009,11345.21191,0.00494,334.37112
11.6,0.96682,11370.25879,0.00512,335.10931
11.8,0.98351,11394.66602,0.0053,335.82864
12,1.00014,11414.33984,0.00549,336.40848
12.2,1.01684,11432.73145,0.00567,336.95053
12.4,1.0335,11451.89648,0.00586,337.51538
12.6,1.05026,11469.39648,0.00605,338.03113
12.8,1.06683,11486.36523,0.00623,338.53125
13,1.08349,11505.57227,0.00641,339.09732
13.2,1.10013,11522.57129,0.0066,339.59833
13.4,1.11682,11543.16113,0.00678,340.20517
13.6,1.13346,11499.94434,0.00691,338.93146
13.8,1.15015,11565.81543,0.00708,340.87283
14,1.16684,11594.93359,0.00725,341.73102
14.2,1.18348,11531.48926,0.0074,339.86115
14.4,1.20017,11617.76562,0.00755,342.40393
14.6,1.21681,11646.78906,0.00772,343.25934
14.8,1.23356,11667.80078,0.00789,343.8786
15,1.2502,11689.76953,0.00806,344.52606
15.2,1.26683,11709.13672,0.00823,345.09686
15.4,1.28346,11731.93457,0.00841,345.76877
15.6,1.30016,11755.02246,0.00858,346.44922
15.8,1.31679,11775.23926,0.00875,347.04507
16,1.33349,11798.8877,0.00892,347.74203
16.2,1.35015,11822.04395,0.00909,348.42453
16.4,1.36684,11843.2666,0.00926,349.04999
16.6,1.38354,11803.55957,0.00941,347.87973
16.8,1.40017,11875.97266,0.00956,350.01392
17,1.41699,11906.69824,0.00973,350.91949
17.2,1.43338,11928.18457,0.00989,351.55273
17.4,1.45016,11906.43555,0.01003,350.91174
17.6,1.4668,11966.24609,0.01018,352.6745
17.8,1.48349,11992.12109,0.01035,353.4371
18,1.50022,12015.55176,0.01052,354.12766
18.2,1.51685,12037.82227,0.01069,354.78403
18.4,1.53354,12060.86719,0.01086,355.46323
18.6,1.55015,12081.42188,0.01103,356.06903
18.8,1.56681,12105.93164,0.0112,356.79138
19,1.58348,12126.78613,0.01137,357.40601
19.2,1.6002,12151.34473,0.01154,358.12982
19.4,1.61674,12171.81641,0.01171,358.73315
19.6,1.6335,12179.22949,0.01188,358.95166
19.8,1.65013,12197.82812,0.01201,359.49979
20,1.66686,12230.62305,0.01218,360.46634
20.2,1.68352,12256.67773,0.01234,361.23422
20.4,1.70009,12277.10449,0.01251,361.83627
20.6,1.71691,12270.41504,0.01264,361.6391
20.8,1.73345,12312.31055,0.0128,362.87387
21,1.75021,12337.14941,0.01297,363.60593
21.2,1.76687,12358.44727,0.01314,364.23364
21.4,1.78357,12380.42969,0.01331,364.8815
21.6,1.80011,12399.12891,0.01348,365.43262
21.8,1.8168,12422.07422,0.01365,366.10889
22,1.83344,12442.99805,0.01382,366.72556
22.2,1.85019,12463.88574,0.014,367.34116
22.4,1.8668,12485.6543,0.01416,367.98273
22.6,1.88346,12504.74121,0.01434,368.54526
22.8,1.90033,12527.99219,0.01451,369.23053
23,1.91679,12474.66016,0.01465,367.65872
23.2,1.93354,12549.85156,0.0148,369.87479
23.4,1.95015,12580.28418,0.01497,370.7717
23.6,1.96678,12600.26367,0.01514,371.36057
23.8,1.9835,12621.74512,0.01531,371.99365
24,2.00008,12586.92578,0.01545,370.96744
24.2,2.01683,12651.11133,0.01561,372.85916
24.4,2.03356,12674.10938,0.01577,373.53696
24.6,2.05013,12694.21582,0.01594,374.12955
24.8,2.06685,12714.04883,0.01611,374.71408
25,2.08352,12733.03906,0.01628,375.27377
25.2,2.10012,12751.45117,0.01645,375.81641
25.4,2.11688,12771.95801,0.01662,376.42081
25.6,2.13342,12790.75098,0.01679,376.97467
25.8,2.1502,12809.26465,0.01697,377.52032
26,2.16684,12829.72363,0.01713,378.12329
26.2,2.18341,12846.13867,0.0173,378.60709
26.4,2.20026,12867.0332,0.01747,379.2229
26.6,2.21677,12883.46094,0.01764,379.70706
26.8,2.23346,12903.20605,0.01781,380.289
27,2.25019,12865.45801,0.01795,379.17648
27.2,2.26691,12928.3457,0.0181,381.02994
27.4,2.28349,12950.77637,0.01827,381.69101
27.6,2.30015,12970.50098,0.01844,382.27234
27.8,2.31678,12987.90527,0.01861,382.78531
28,2.33351,12938.51172,0.01875,381.32956
28.2,2.35011,13011.11621,0.0189,383.46939
28.4,2.36678,13036.59082,0.01906,384.22018
28.6,2.38362,13057.97852,0.01923,384.85052
28.8,2.40007,13070.87402,0.0194,385.23059
29,2.41689,13089.90234,0.01957,385.79141
29.2,2.43349,13106.89746,0.01974,386.2923
29.4,2.45019,13122.19824,0.01991,386.74323
29.6,2.46685,13142.22949,0.02008,387.33362
29.8,2.48349,13158.22559,0.02026,387.80505
30,2.50012,13176.12695,0.02043,388.33264
30.2,2.51684,13191.98926,0.0206,388.80014
30.4,2.53348,13208.82031,0.02077,389.2962
30.6,2.55017,13225.9834,0.02094,389.80203
30.8,2.56684,13242.49609,0.02111,390.2887
31,2.58344,13257.43945,0.02127,390.72913
31.2,2.60022,13277.06543,0.02144,391.30756
31.4,2.61683,13291.49707,0.02161,391.73288
31.6,2.63355,13267.80273,0.02175,391.03455
31.8,2.65013,13316.20801,0.0219,392.46118
32,2.66679,13335.84668,0.02207,393.03998
32.2,2.68354,13354.31348,0.02224,393.58423
32.4,2.70009,13367.37598,0.02241,393.96924
32.6,2.71678,13384.05859,0.02258,394.46091
32.8,2.73348,13373.50781,0.0227,394.14993
33,2.75023,13410.01074,0.02286,395.22577
33.2,2.76683,13427.46289,0.02303,395.74014
33.4,2.78353,13443.22461,0.0232,396.20468
33.6,2.80022,13457.89844,0.02337,396.63715
33.8,2.81683,13474.20508,0.02354,397.11774
34,2.8334,13488.08008,0.02371,397.52667
34.2,2.85012,13504.34766,0.02388,398.0061
34.4,2.86685,13522.41602,0.02405,398.53864
34.6,2.88348,13534.07324,0.02422,398.8822
34.8,2.90015,13550.36816,0.02439,399.36246
35,2.91684,13565.52832,0.02456,399.80927
35.2,2.93354,13579.60254,0.02473,400.22406
35.4,2.95014,13595.59766,0.0249,400.69547
35.6,2.96686,13609.41406,0.02507,401.10269
35.8,2.98353,13625.04492,0.02524,401.56335
36,3.00013,13638.83301,0.02541,401.96973
36.2,3.0168,13654.42578,0.02558,402.42929
36.4,3.03349,13669.55469,0.02575,402.87518
36.6,3.05015,13682.89258,0.02592,403.26828
36.8,3.06682,13696.66797,0.02609,403.67426
37,3.08348,13713.80566,0.02626,404.17935
37.2,3.10012,13726.04785,0.02643,404.54016
37.4,3.1169,13655.09375,0.02657,402.44897
37.6,3.1335,13736.63965,0.02672,404.85233
37.8,3.1502,13762.71875,0.02688,405.62094
38,3.16686,13780.22852,0.02705,406.13699
38.2,3.18344,13792.55957,0.02722,406.50043
38.4,3.2001,13807.42383,0.02739,406.93851
38.6,3.21673,13772.46094,0.02752,405.90808
38.8,3.23355,13826.1709,0.02767,407.49103
39,3.25015,13844.46875,0.02784,408.0303
39.2,3.26682,13858.28516,0.02801,408.43753
39.4,3.2836,13871.59961,0.02818,408.82993
39.6,3.3002,13884.95898,0.02835,409.22366
39.8,3.31681,13896.6416,0.02852,409.56796
40,3.33356,13911.63574,0.02869,410.00989
40.2,3.35011,13925.68066,0.02886,410.42383
40.4,3.36677,13936.91309,0.02903,410.75488
40.6,3.38349,13952.45898,0.0292,411.21304
40.8,3.40013,13963.63086,0.02938,411.54233
41,3.41688,13977.95703,0.02955,411.96454
41.2,3.43343,13990.55859,0.02972,412.33594
41.4,3.45018,14004.08105,0.02989,412.73447
41.6,3.46688,14016.2666,0.03006,413.09363
41.8,3.48351,14029.39453,0.03024,413.48053
42,3.50017,14042.12012,0.03041,413.85559
42.2,3.51684,14055.84375,0.03058,414.26004
42.4,3.53347,14067.04492,0.03075,414.59018
42.6,3.5502,14080.43945,0.03092,414.98495
42.8,3.5668,14093.85547,0.03109,415.38034
43,3.58349,14104.38672,0.03126,415.69073
43.2,3.60016,14118.84766,0.03144,416.11694
43.4,3.61676,14130.04395,0.03161,416.44693
43.6,3.63355,14143.33398,0.03178,416.83859
43.8,3.65021,14156.28516,0.03195,417.22031
44,3.66684,14166.08496,0.03212,417.50912
44.2,3.68351,14179.56055,0.03229,417.90628
44.4,3.70011,14190.96289,0.03246,418.24234
44.6,3.71681,14204.19238,0.03263,418.63226
44.8,3.73347,14216.5293,0.0328,418.99585
45,3.7501,14228.55273,0.03297,419.35022
45.2,3.76692,14241.44922,0.03314,419.73029
45.4,3.78349,14251.95898,0.03331,420.04004
45.6,3.8001,14262.43945,0.03349,420.34894
45.8,3.81691,14229.53418,0.03361,419.37912
46,3.83345,14276.30176,0.03376,420.75748
46.2,3.85018,14293.9668,0.03393,421.27811
46.4,3.86681,14308.18262,0.0341,421.69708
46.6,3.88342,14318.29297,0.03427,421.99509
46.8,3.9002,14331.03809,0.03445,422.3707
47,3.91674,14288.24316,0.03455,421.10944
47.2,3.9335,14341.12598,0.03471,422.66803
47.4,3.95025,14360.66211,0.03488,423.2438
47.6,3.96677,14370.82324,0.03505,423.54327
47.8,3.98349,14382.75,0.03522,423.89478
48,4.00025,14394.75586,0.03539,424.24863
48.2,4.01685,14403.23438,0.03556,424.4985
48.4,4.03354,14415.45801,0.03573,424.85876
48.6,4.05009,14426.85156,0.0359,425.19455
48.8,4.06687,14436.56836,0.03607,425.48093
49,4.08344,14448.46289,0.03625,425.83151
49.2,4.10011,14458.56348,0.03642,426.12918
49.4,4.11683,14470.99414,0.03659,426.49554
49.6,4.13353,14482.31641,0.03676,426.82925
49.8,4.15019,14490.88574,0.03693,427.08182
50,4.16683,14500.99902,0.03711,427.37985
50.2,4.18358,14513.07715,0.03728,427.73584
50.4,4.20018,14523.58203,0.03745,428.04544
50.6,4.21679,14534.65527,0.03762,428.3718
50.8,4.23339,14543.84961,0.03779,428.64279
51,4.25021,14557.24121,0.03796,429.03748
51.2,4.26681,14565.58691,0.03813,429.28342
51.4,4.28344,14574.66895,0.03831,429.55109
51.6,4.3002,14588.4248,0.03848,429.95651
51.8,4.3168,14595.38184,0.03865,430.16156
52,4.33353,14607.6084,0.03882,430.52191
52.2,4.35016,14617.70996,0.03899,430.81961
52.4,4.36685,14627.30957,0.03917,431.10254
52.6,4.38352,14638.66211,0.03934,431.43713
52.8,4.40015,14647.11426,0.03951,431.68625
53,4.41685,14658.63574,0.03968,432.02582
53.2,4.43354,14668.14746,0.03985,432.30615
53.4,4.45011,14678.02637,0.04005,432.59729
53.6,4.46681,14688.78809,0.04038,432.91446
53.8,4.4835,14699.41406,0.04072,433.22763
54,4.50017,14706.29688,0.04105,433.43051
54.2,4.51692,14719.33691,0.04138,433.81482
54.4,4.53349,14726.63477,0.04172,434.02991
54.6,4.55025,14737.43066,0.04205,434.34808
54.8,4.56679,14746.53027,0.04238,434.61627
55,4.58343,14755.43848,0.04271,434.87881
55.2,4.60015,14703.3125,0.04305,433.34253
55.4,4.61679,14764.0498,0.04338,435.13263
55.6,4.63354,14783.49707,0.04372,435.70578
55.8,4.65017,14792.39355,0.04405,435.96799
56,4.6669,14802.44434,0.04438,436.26419
56.2,4.68347,14748.4082,0.04471,434.67163
56.4,4.70013,14806.76367,0.04505,436.39151
56.6,4.71683,14825.71094,0.04538,436.94992
56.8,4.73352,14838.24121,0.04572,437.31921
57,4.75013,14845.44531,0.04605,437.53156
57.2,4.76679,14853.71289,0.04638,437.77521
57.4,4.78349,14864.83789,0.04671,438.10309
57.6,4.80015,14870.50977,0.04705,438.27026
57.8,4.81684,14883.0752,0.04738,438.64059
58,4.83345,14890.52637,0.04771,438.8602
58.2,4.85023,14899.30273,0.04805,439.11884
58.4,4.86684,14907.25977,0.04838,439.35336
58.6,4.88353,14915.64648,0.04872,439.60056
58.8,4.90016,14925.53809,0.04905,439.89206
59,4.91689,14934.81836,0.04938,440.16559
59.2,4.93346,14942.35352,0.04971,440.38766
59.4,4.95016,14952.19727,0.05005,440.6778
59.6,4.96682,14959.98633,0.05038,440.90735
59.8,4.98351,14969.56934,0.05072,441.18979
60,5.00012,14978.90527,0.05105,441.46494
60.2,5.01684,14986.35449,0.05138,441.68448
60.4,5.03363,14996.90234,0.05172,441.99536
60.6,5.05011,15002.24023,0.05205,442.15268
60.8,5.06683,15012.33887,0.05238,442.45029
61,5.08347,15021.36621,0.05271,442.71637
61.2,5.1001,15028.27832,0.05305,442.92007
61.4,5.11683,15038.83594,0.05338,443.23123
61.6,5.13349,15046.87988,0.05371,443.46832
61.8,5.15022,15055.875,0.05405,443.73343
62,5.16685,15062.39453,0.05438,443.92557
62.2,5.18351,15070.4834,0.05472,444.16397
62.4,5.20018,15078.7207,0.05505,444.40674
62.6,5.21684,15087.93262,0.05538,444.67822
62.8,5.23345,15094.56055,0.05571,444.87357
63,5.25017,15104.27344,0.05605,445.15985
63.2,5.26677,15112.75195,0.05638,445.40973
63.4,5.28353,15119.51562,0.05672,445.60907
63.6,5.30013,15129.12695,0.05705,445.89233
63.8,5.3168,15136.0957,0.05738,446.09772
64,5.33358,15144.95312,0.05772,446.35876
64.2,5.35009,15151.92285,0.05805,446.56418
64.4,5.36685,15160.96582,0.05838,446.83069
64.6,5.38354,15169.25293,0.05872,447.07495
64.8,5.40024,15176.49121,0.05905,447.28827
65,5.41681,15183.21484,0.05938,447.48642
65.2,5.43347,15192.57324,0.05971,447.76224
65.4,5.45014,15199.81738,0.06005,447.97574
65.6,5.46683,15207.43945,0.06038,448.20038
65.8,5.48344,15215.80664,0.06071,448.44699
66,5.50016,15222.81934,0.06105,448.65369
66.2,5.51694,15171.91406,0.06138,447.15338
66.4,5.53343,15226.19727,0.06171,448.75323
66.6,5.55021,15243.52148,0.06205,449.26382
66.8,5.56682,15251.63477,0.06238,449.50293
67,5.58351,15258.59277,0.06272,449.70801
67.2,5.60017,15267.17285,0.06305,449.96088
67.4,5.61675,15273.41504,0.06338,450.14487
67.6,5.6335,15282.63086,0.06372,450.41647
67.8,5.6502,15287.98145,0.06405,450.57416
68,5.66683,15295.69727,0.06438,450.80157
68.2,5.68353,15303.04395,0.06472,451.0181
68.4,5.70019,15310.52246,0.06505,451.23849
68.6,5.71676,15315.20605,0.06538,451.37653
68.8,5.73355,15325.16016,0.06572,451.66992
69,5.75012,15331.69336,0.06605,451.86246
69.2,5.76691,15339.42383,0.06638,452.0903
69.4,5.78348,15346.51562,0.06671,452.29932
69.6,5.80008,15352.33008,0.06705,452.47067
69.8,5.8169,15361.76953,0.06738,452.74887
70,5.83344,15367.02637,0.06771,452.90381
70.2,5.85017,15375.83008,0.06805,453.16327
70.4,5.86683,15382.24414,0.06838,453.35233
70.6,5.88358,15389.59473,0.06872,453.56894
70.8,5.90022,15302.26953,0.06905,450.99527
71,5.91685,15382.17773,0.06938,453.35034
71.2,5.93352,15404.73242,0.06972,454.01511
71.4,5.95018,15415.47754,0.07005,454.33179
71.6,5.96675,15421.5918,0.07038,454.51199
71.8,5.98345,15427.77734,0.07071,454.69427
72,6.00023,15437.41797,0.07105,454.97842
72.2,6.01681,15440.19238,0.07138,455.06018
72.4,6.03353,15448.48828,0.07172,455.30469
72.6,6.05013,15453.72949,0.07205,455.45917
72.8,6.06686,15460.56836,0.07238,455.66071
73,6.08355,15469.33691,0.07272,455.91916
73.2,6.10019,15473.91309,0.07305,456.05402
73.4,6.11679,15481.83398,0.07338,456.28748
73.6,6.13351,15487.25195,0.07372,456.44714
73.8,6.15012,15494.22168,0.07405,456.65256
74,6.16687,15501.49609,0.07438,456.86697
74.2,6.18351,15506.88867,0.07472,457.02588
74.4,6.20014,15513.14746,0.07505,457.21036
74.6,6.21687,15521.45605,0.07538,457.45523
74.8,6.23344,15525.9248,0.07571,457.58694
75,6.25022,15533.4668,0.07605,457.8092
75.2,6.26686,15539.16504,0.07638,457.97714
75.4,6.28349,15544.65332,0.07671,458.13892
75.6,6.30019,15553.52051,0.07705,458.40024
75.8,6.31676,15557.27734,0.07738,458.51096
76,6.33345,15565.66211,0.07771,458.75809
76.2,6.35018,15571.98047,0.07805,458.94431
76.4,6.3669,15578.13281,0.07838,459.12564
76.6,6.38351,15583.17383,0.07872,459.2742
76.8,6.4002,15590.16992,0.07905,459.48041
77,6.41686,15594.9873,0.07938,459.62238
77.2,6.4335,15602.20703,0.07972,459.83514
77.4,6.45013,15607.12012,0.08005,459.97995
77.6,6.46683,15613.83887,0.08038,460.17798
77.8,6.48349,15622.57715,0.08071,460.43552
78,6.50009,15624.66797,0.08105,460.49713
78.2,6.51685,15633.64746,0.08138,460.76178
78.4,6.53351,15638.62891,0.08172,460.9086
78.6,6.55021,15643.91211,0.08205,461.0643
78.8,6.56681,15651.39551,0.08238,461.28485
79,6.58353,15656.00293,0.08272,461.42065
79.2,6.6002,15662.54688,0.08305,461.61353
79.4,6.61686,15668.4834,0.08338,461.78848
79.6,6.6335,15674.13965,0.08372,461.9552
79.8,6.65019,15681.03906,0.08405,462.15854
80,6.66682,15685.25684,0.08438,462.28284
80.2,6.68349,15690.54395,0.08471,462.43866
80.4,6.70015,15698.95117,0.08505,462.68643
80.6,6.71682,15702.24316,0.08538,462.78348
80.8,6.73348,15709.16504,0.08571,462.98746
81,6.75017,15714.88379,0.08605,463.15601
81.2,6.7669,15719.51074,0.08638,463.29239
81.4,6.78359,15727.24902,0.08672,463.52045
81.6,6.80017,15729.93359,0.08705,463.59958
81.8,6.8168,15736.97168,0.08738,463.80701
82,6.83343,15742.25879,0.08771,463.96283
82.2,6.85019,15692.64941,0.08805,462.5007
82.4,6.86679,15745.08887,0.08838,464.04623
82.6,6.88349,15759.12402,0.08871,464.45987
82.8,6.90024,15764.86035,0.08905,464.62894
83,6.91685,15769.72168,0.08938,464.77222
83.2,6.93348,15774.13086,0.08971,464.90216
83.4,6.95023,15779.83984,0.09005,465.07043
83.6,6.96678,15785.21387,0.09038,465.22882
83.8,6.98347,15789.2627,0.09071,465.34814
84,7.0001,15797.29492,0.09105,465.58487
84.2,7.0168,15801.55176,0.09138,465.71033
84.4,7.03352,15806.41895,0.09172,465.85379
84.6,7.05013,15811.9707,0.09205,466.0174
84.8,7.06685,15817.70312,0.09238,466.18634
85,7.08352,15821.91406,0.09272,466.31046
85.2,7.10015,15827.04004,0.09305,466.46155
85.4,7.11684,15832.62109,0.09338,466.62604
85.6,7.13354,15839.11621,0.09372,466.81744
85.8,7.15017,15842.25879,0.09405,466.91006
86,7.16687,15848.37891,0.09438,467.09045
86.2,7.18341,15853.42578,0.09471,467.2392
86.4,7.20022,15858.10938,0.09505,467.37723
86.6,7.21683,15864.77637,0.09538,467.57373
86.8,7.23343,15868.55371,0.09571,467.68506
87,7.25022,15875.21289,0.09605,467.88132
87.2,7.26682,15879.79785,0.09638,468.01645
87.4,7.28355,15883.25195,0.09672,468.11823
87.6,7.30018,15887.96777,0.09705,468.25723
87.8,7.31684,15893.30176,0.09738,468.41443
88,7.33348,15898.83984,0.09771,468.57764
88.2,7.35011,15904.36426,0.09805,468.74048
88.4,7.36677,15908.7373,0.09838,468.86935
88.6,7.38359,15915.70703,0.09872,469.07477
88.8,7.40013,15918.43652,0.09905,469.15521
89,7.4168,15923.0498,0.09938,469.29117
89.2,7.43355,15929.92578,0.09972,469.49384
89.4,7.45009,15931.44727,0.10005,469.53867
89.6,7.46691,15938.60059,0.10038,469.74951
89.8,7.48348,15943.30859,0.10071,469.88824
90,7.50012,15947.60449,0.10105,470.01486
90.2,7.51684,15952.98926,0.10138,470.17355
90.4,7.53344,15956.7373,0.10171,470.28403
90.6,7.55017,15963.27441,0.10205,470.47668
90.8,7.56689,15966.78223,0.10238,470.58008
91,7.58344,15971.18848,0.10271,470.70993
91.2,7.60016,15976.33789,0.10305,470.86169
91.4,7.61686,15981.76172,0.10338,471.02158
91.6,7.63358,15985.35449,0.10372,471.12744
91.8,7.65027,15991.24121,0.10405,471.30093
92,7.66676,15993.65918,0.10438,471.37222
92.2,7.68357,15999.62695,0.10472,471.5481
92.4,7.70012,16004.72754,0.10505,471.69843
92.6,7.71678,16008.42285,0.10538,471.80734
92.8,7.73356,16015.48926,0.10572,472.01559
93,7.75014,16017.60059,0.10605,472.07782
93.2,7.76683,16021.99121,0.10638,472.20721
93.4,7.7835,16025.89648,0.10672,472.32233
93.6,7.80025,16031.04883,0.10705,472.47418
93.8,7.81682,16034.71387,0.10738,472.58218
94,7.83349,16040.02539,0.10771,472.73874
94.2,7.85009,16043.72559,0.10805,472.84778
94.4,7.86682,16050.1543,0.10838,473.03726
94.6,7.88345,16052.9541,0.10871,473.11978
94.8,7.90014,16056.68359,0.10905,473.22971
95,7.9169,16064.40723,0.10938,473.45734
95.2,7.93344,16063.67383,0.10971,473.4357
95.4,7.9502,16072.36719,0.11005,473.69193
95.6,7.96683,16075.58691,0.11038,473.7868
95.8,7.98353,16077.94141,0.11072,473.8562
96,8.00022,16084.01562,0.11105,474.03525
96.2,8.01682,16086.15332,0.11138,474.09824
96.4,8.03346,16092.28516,0.11171,474.27896
96.6,8.05021,16097.30859,0.11205,474.427
96.8,8.06678,16099.45996,0.11238,474.49042
97,8.08348,16104.41309,0.11271,474.63638
97.2,8.10017,16109.45801,0.11305,474.7851
97.4,8.11684,16111.86133,0.11338,474.85593
97.6,8.13353,16118.70703,0.11372,475.05768
97.8,8.1502,16120.08203,0.11405,475.09821
98,8.16701,16125.9209,0.11439,475.27029
98.2,8.18343,16127.46875,0.11471,475.31592
98.4,8.20007,16131.75586,0.11505,475.44226
98.6,8.21679,16138.76367,0.11538,475.6488
98.8,8.23349,16141.05371,0.11571,475.71628
99,8.25015,16145.49414,0.11605,475.84717
99.2,8.26684,16150.01367,0.11638,475.98035
99.4,8.28354,16153.70508,0.11672,476.08914
99.6,8.30017,16141.58887,0.11705,475.73206
99.8,8.31684,16105.50586,0.11738,474.66861
100,8.3335,16152.05078,0.11772,476.04041
100.2,8.35022,16169.00977,0.11805,476.54022
100.4,8.36677,16171.9541,0.11838,476.62698
100.6,8.38346,16176.29785,0.11871,476.755
100.8,8.40016,16181.30664,0.11905,476.90265
101,8.41685,16181.95898,0.11938,476.92188
101.2,8.43352,16188.36719,0.11972,477.11072
101.4,8.45015,16190.45703,0.12005,477.17233
101.6,8.4669,16194.56445,0.12038,477.29337
101.8,8.48348,16198.10059,0.12071,477.39758
102,8.5002,16201.35156,0.12105,477.49341
102.2,8.5168,16205.01172,0.12138,477.60129
102.4,8.53362,16210.35059,0.12172,477.75864
102.6,8.55013,16211.7793,0.12205,477.80075
102.8,8.56677,16216.32715,0.12238,477.93478
103,8.58349,16220.44922,0.12271,478.05627
103.2,8.60019,16223.24609,0.12305,478.1387
103.4,8.61679,16228.33496,0.12338,478.28867
103.6,8.63348,16230.67578,0.12371,478.35767
103.8,8.6503,16236.33496,0.12405,478.52444
104,8.66681,16236.6416,0.12438,478.53351
104.2,8.68354,16240.45996,0.12472,478.64603
104.4,8.70014,16245.6543,0.12505,478.79913
104.6,8.7168,16247.51367,0.12538,478.85391
104.8,8.73347,16252.10156,0.12571,478.98914
105,8.75013,16256.47363,0.12605,479.11798
105.2,8.76692,16261.00098,0.12638,479.25143
105.4,8.78349,16261.25098,0.12671,479.25879
105.6,8.80018,16266.55762,0.12705,479.41519
105.8,8.81685,16269.33398,0.12738,479.49701
106,8.83351,16273.08594,0.12772,479.6076
106.2,8.85015,16275.55664,0.12805,479.68042
106.4,8.86687,16279.53906,0.12838,479.79779
106.6,8.88344,16284.38867,0.12871,479.9407
106.8,8.9002,16285.84863,0.12905,479.98373
107,8.9168,16291.56445,0.12938,480.15219
107.2,8.93344,16292.49023,0.12971,480.1795
107.4,8.95025,16297.79004,0.13005,480.33569
107.6,8.96676,16300.01953,0.13038,480.4014
107.8,8.98349,16303.75098,0.13071,480.51138
108,9.00018,16307.44141,0.13105,480.62015
108.2,9.01697,16311.16992,0.13138,480.73001
108.4,9.03351,16312.11816,0.13172,480.75797
108.6,9.05011,16316.62988,0.13205,480.89093
108.8,9.06681,16319.99609,0.13238,480.99014
109,9.0835,16323.61719,0.13272,481.09686
109.2,9.10011,16327.30371,0.13305,481.20554
109.4,9.11683,16329.7832,0.13338,481.27859
109.6,9.13358,16336.03906,0.13372,481.46298
109.8,9.1501,16334.54688,0.13405,481.41901
110,9.16688,16339.45508,0.13438,481.56366
110.2,9.18349,16342.28418,0.13471,481.64703
110.4,9.20021,16344.75,0.13505,481.71973
110.6,9.21684,16349.61621,0.13538,481.86313
110.8,9.23342,16351.31055,0.13571,481.91306
111,9.25017,16356.00586,0.13605,482.05145
111.2,9.26687,16358.09375,0.13638,482.11298
111.4,9.28347,16361.04395,0.13671,482.19992
111.6,9.30019,16364.81445,0.13705,482.31107
111.8,9.3168,16367.08789,0.13738,482.37805
112,9.33343,16369.29785,0.13771,482.44321
112.2,9.35025,16374.70703,0.13805,482.60263
112.4,9.36676,16375.54883,0.13838,482.62744
112.6,9.38355,16379.33691,0.13872,482.73907
112.8,9.40015,16383.31738,0.13905,482.85638
113,9.41675,16384.95898,0.13938,482.90475
113.2,9.43357,16390.08594,0.13972,483.05588
113.4,9.45008,16390.12891,0.14005,483.05713
113.6,9.46681,16395.00977,0.14038,483.20099
113.8,9.48347,16397.92383,0.14071,483.28687
114,9.50025,16401.75391,0.14105,483.39975
114.2,9.51686,16402.8457,0.14138,483.43195
114.4,9.53355,16406.72461,0.14172,483.54626
114.6,9.55019,16408.5293,0.14205,483.59946
114.8,9.56685,16412.4668,0.14238,483.71548
115,9.5834,16414.26367,0.14271,483.76846
115.2,9.60018,16418.68359,0.14305,483.89871
115.4,9.61684,16422.80078,0.14338,484.02005
115.6,9.63348,16422.17969,0.14371,484.00177
115.8,9.65014,16426.18945,0.14405,484.11993
116,9.66683,16428.89062,0.14438,484.19955
116.2,9.6835,16430.95898,0.14472,484.2605
116.4,9.70016,16435.3125,0.14505,484.38882
116.6,9.71686,16436.35547,0.14538,484.41956
116.8,9.73349,16439.69727,0.14571,484.51804
117,9.75019,16442.49414,0.14605,484.60046
117.2,9.76679,16445.43945,0.14638,484.68729
117.4,9.78354,16449.0625,0.14672,484.79407
117.6,9.80018,16450.91602,0.14705,484.84869
117.8,9.81681,16452.36719,0.14738,484.89145
118,9.83351,16457.77148,0.14772,485.05072
118.2,9.85011,16457.79102,0.14805,485.0513
118.4,9.86686,16462.57617,0.14838,485.19235
118.6,9.8835,16464.05273,0.14872,485.23587
118.8,9.90022,16466.57812,0.14905,485.31027
119,9.91689,16470.6582,0.14938,485.43054
119.2,9.93343,16469.95117,0.14971,485.4097
119.4,9.95009,16474.54688,0.15005,485.54514
119.6,9.96682,16477.42188,0.15038,485.62988
119.8,9.98354,16480.6875,0.15072,485.72614
120,10.00015,16482.22656,0.15105,485.77148
120.2,10.01684,16486.07617,0.15138,485.88495
120.4,10.03356,16487.3457,0.15172,485.92236
120.6,10.0502,16490.07812,0.15205,486.0029
120.8,10.0668,16491.36328,0.15238,486.04077
121,10.08353,16494.69141,0.15272,486.13885
121.2,10.1001,16498.07617,0.15305,486.23862
121.4,10.1168,16498.99414,0.15338,486.26566
121.6,10.13349,16504.06055,0.15371,486.41498
121.8,10.15015,16504.59375,0.15405,486.43069
122,10.16688,16507.42188,0.15438,486.51404
122.2,10.18348,16510.30664,0.15471,486.59906
122.4,10.2002,16512.6543,0.15505,486.66827
122.6,10.21684,16514.51953,0.15538,486.72324
122.8,10.23353,16517.04688,0.15572,486.79773
123,10.25017,16519.61133,0.15605,486.87329
123.2,10.26686,16522.96289,0.15638,486.97208
123.4,10.28349,16523.83594,0.15672,486.9978
123.6,10.30016,16526.35352,0.15705,487.07202
123.8,10.31679,16530.23438,0.15738,487.1864
124,10.33349,16530.17383,0.15771,487.1846
124.2,10.35015,16535.2793,0.15805,487.33508
124.4,10.36682,16535.89062,0.15838,487.35309
124.6,10.38357,16538.71875,0.15872,487.43643
124.8,10.4002,16541.85742,0.15905,487.52896
125,10.41687,16541.71289,0.15938,487.52469
125.2,10.43347,16544.74414,0.15971,487.61401
125.4,10.45017,16547.26367,0.16005,487.68829
125.6,10.46683,16550.1582,0.16038,487.77359
125.8,10.4834,16551.96484,0.16071,487.82684
126,10.50013,16554.48633,0.16105,487.90115
126.2,10.51694,16557.73438,0.16138,487.99689
126.4,10.53349,16559.01172,0.16171,488.03452
126.6,10.55012,16560.07031,0.16205,488.06573
126.8,10.56693,16563.84766,0.16238,488.17706
127,10.58348,16564.4668,0.16271,488.19531
127.2,10.6002,16567.24023,0.16305,488.27704
127.4,10.61681,16570.46875,0.16338,488.37219
127.6,10.63347,16571.75195,0.16371,488.41
127.8,10.65019,16574.63477,0.16405,488.49496
128,10.6668,16575.52344,0.16438,488.52118
128.2,10.68349,16578.64258,0.16471,488.6131
128.4,10.70019,16580.3418,0.16505,488.66318
128.6,10.71676,16582.33789,0.16538,488.72202
128.8,10.73351,16584.31055,0.16572,488.78015
129,10.75018,16586.79688,0.16605,488.85342
129.2,10.7669,16588.99414,0.16638,488.91818
129.4,10.78354,16590.33008,0.16672,488.95755
129.6,10.80008,16592.7832,0.16705,489.02985
129.8,10.8169,16594.83984,0.16738,489.09048
130,10.83344,16597.11133,0.16771,489.15741
130.2,10.85013,16599.73047,0.16805,489.23462
130.4,10.86689,16602.57812,0.16838,489.31854
130.6,10.88346,16603.71484,0.16871,489.35205
130.8,10.90022,16605.07422,0.16905,489.39209
131,10.91685,16606.59375,0.16938,489.43689
131.2,10.93354,16608.80664,0.16972,489.50211
131.4,10.95015,16610.69922,0.17005,489.55789
131.6,10.96678,16613.34766,0.17038,489.63596
131.8,10.98341,16614.81836,0.17071,489.67929
132,11.00023,16618.8418,0.17105,489.79788
132.2,11.01677,16618.99219,0.17138,489.80231
132.4,11.0335,16620.48633,0.17172,489.84634
132.6,11.05025,16624.80078,0.17205,489.97348
132.8,11.06676,16622.62695,0.17238,489.90942
133,11.08352,16626.72852,0.17272,490.0303
133.2,11.10015,16628.75,0.17305,490.08987
133.4,11.11685,16630.44727,0.17338,490.13992
133.6,11.13354,16632.93555,0.17372,490.21326
133.8,11.15012,16632.89453,0.17405,490.21204
134,11.16681,16636.49609,0.17438,490.31818
134.2,11.18353,16638.16211,0.17472,490.36728
134.4,11.20008,16638.81445,0.17505,490.38651
134.6,11.21683,16642.33984,0.17538,490.49042
134.8,11.2335,16644.41797,0.17572,490.55167
135,11.25016,16644.57422,0.17605,490.55627
135.2,11.26691,16648.63867,0.17638,490.67606
135.4,11.28349,16647.875,0.17671,490.65353
135.6,11.3003,16651.12109,0.17705,490.74921
135.8,11.31679,16651.83008,0.17738,490.77011
136,11.33342,16652.91016,0.17771,490.80194
136.2,11.35017,16656.93555,0.17805,490.92059
136.4,11.36681,16657.21289,0.17838,490.92877
136.6,11.3835,16660.08398,0.17872,491.01337
136.8,11.40017,16660.88477,0.17905,491.03699
137,11.41686,16663.03906,0.17938,491.10046
137.2,11.43353,16664.28906,0.17972,491.1373
137.4,11.45019,16665.83203,0.18005,491.18277
137.6,11.46679,16667.17969,0.18038,491.2225
137.8,11.48352,16671.83398,0.18072,491.35968
138,11.50006,16671.01172,0.18105,491.33545
138.2,11.51682,16673.55273,0.18138,491.41034
138.4,11.53351,16676.01562,0.18172,491.48291
138.6,11.55014,16673.79297,0.18205,491.41742
138.8,11.56684,16679.07812,0.18238,491.57318
139,11.58347,16679.15625,0.18271,491.57547
139.2,11.60023,16680.67188,0.18305,491.62015
139.4,11.61683,16683.12305,0.18338,491.69238
139.6,11.63355,16683.57617,0.18372,491.70575
139.8,11.65013,16686.45117,0.18405,491.79047
140,11.66691,16688.58008,0.18438,491.85321
140.2,11.68343,16687.5918,0.18471,491.8241
140.4,11.70015,16691.41406,0.18505,491.93674
140.6,11.71681,16692.76172,0.18538,491.97647
140.8,11.73351,16693.94531,0.18572,492.01135
141,11.75017,16697.75,0.18605,492.12347
141.2,11.76684,16696.66992,0.18638,492.09164
141.4,11.78365,16700.79883,0.18672,492.21335
141.6,11.80013,16698.82617,0.18705,492.15521
141.8,11.8168,16700.84766,0.18738,492.21478
142,11.83346,16704.09375,0.18771,492.31046
142.2,11.85013,16703.61523,0.18805,492.29636
142.4,11.86679,16706.70312,0.18838,492.38736
142.6,11.88348,16707.97852,0.18871,492.42496
142.8,11.90024,16710.4668,0.18905,492.49829
143,11.91684,16709.85352,0.18938,492.48019
143.2,11.93351,16711.0918,0.18972,492.51669
143.4,11.95014,16712.77148,0.19005,492.56619
143.6,11.96687,16715.95703,0.19038,492.6601
143.8,11.98347,16715.06641,0.19071,492.63385
144,12.00013,16717.83789,0.19105,492.71552
144.2,12.0168,16720.72461,0.19138,492.8006
144.4,12.03352,16719.09766,0.19172,492.75266
144.6,12.05013,16722.79102,0.19205,492.86151
144.8,12.06682,16723.38086,0.19238,492.87888
145,12.08354,16725.6875,0.19272,492.94687
145.2,12.10009,16725.96289,0.19305,492.95499
145.4,12.11684,16727.88477,0.19338,493.01163
145.6,12.13348,16728.61133,0.19371,493.03305
145.8,12.15029,16731.32812,0.19405,493.11313
146,12.16683,16730.87891,0.19438,493.09988
146.2,12.18347,16733.06836,0.19471,493.1644
146.4,12.2001,16734.29688,0.19505,493.20062
146.6,12.21689,16736.56641,0.19538,493.26749
146.8,12.23346,16738.01172,0.19571,493.31009
147,12.25012,16737.58984,0.19605,493.29767
147.2,12.26691,16741.85742,0.19638,493.42343
147.4,12.28342,16739.02734,0.19671,493.34003
147.6,12.30024,16742.06055,0.19705,493.42941
147.8,12.31681,16743.31055,0.19738,493.46628
148,12.33356,16744.52344,0.19772,493.50201
148.2,12.35017,16746.78125,0.19805,493.56854
148.4,12.3668,16748.03516,0.19838,493.6055
148.6,12.38353,16750.32031,0.19872,493.67285
148.8,12.40016,16748.6875,0.19905,493.62473
149,12.41682,16751.3125,0.19938,493.70212
149.2,12.43352,16752.11133,0.19972,493.72565
149.4,12.45015,16753.86523,0.20005,493.77734
149.6,12.46682,16753.9082,0.20038,493.77859
149.8,12.48357,16756.2207,0.20072,493.84677
150,12.50014,16757.6543,0.20105,493.88901
150.2,12.5169,16757.4375,0.20138,493.88263
150.4,12.53344,16759.37109,0.20171,493.93961
150.6,12.55011,16759.66602,0.20205,493.9483
150.8,12.56689,16763.46289,0.20238,494.06021
151,12.5834,16762.11523,0.20271,494.02048
151.2,12.60019,16765.48633,0.20305,494.11984
151.4,12.61682,16765.5332,0.20338,494.12122
151.6,12.63358,16768.19727,0.20372,494.19974
151.8,12.65021,16767.28906,0.20405,494.17297
152,12.66688,16768.69922,0.20438,494.21454
152.2,12.68351,16769.31641,0.20472,494.23273
152.4,12.70017,16771.56445,0.20505,494.29898
152.6,12.71672,16771.53711,0.20538,494.29816
152.8,12.7335,16773.13867,0.20572,494.34537
153,12.75026,16777.00977,0.20605,494.45947
153.2,12.7668,16774.31445,0.20638,494.38004
153.4,12.78355,16777.23438,0.20672,494.46609
153.6,12.8001,16777.54688,0.20705,494.47528
153.8,12.81688,16777.72461,0.20738,494.48053
154,12.83349,16780,0.20771,494.54761
154.2,12.85015,16780.06055,0.20805,494.54938
154.4,12.86681,16783.18555,0.20838,494.64148
154.6,12.88351,16782.71484,0.20872,494.62759
154.8,12.90014,16783.83203,0.20905,494.66052
155,12.91687,16784.85352,0.20938,494.69064
155.2,12.93347,16785.08398,0.20971,494.69742
155.4,12.95016,16786.25,0.21005,494.73181
155.6,12.96686,16789.05664,0.21038,494.81451
155.8,12.98343,16788.08008,0.21071,494.78574
156,13.00025,16790.5625,0.21105,494.85889
156.2,13.01682,16790.7207,0.21138,494.86356
156.4,13.03348,16790.98633,0.21171,494.8714
156.6,13.05024,16794.48828,0.21205,494.97461
156.8,13.06675,16792.38477,0.21238,494.9126
157,13.08345,16795.17969,0.21271,494.99496
157.2,13.10014,16796.10156,0.21305,495.02216
157.4,13.11687,16798.14062,0.21338,495.08224
157.6,13.1335,16797.75,0.21372,495.07074
157.8,13.15019,16799.0918,0.21405,495.11029
158,13.16689,16799.01758,0.21438,495.10809
158.2,13.18355,16799.64258,0.21472,495.1265
158.4,13.20012,16800.1875,0.21505,495.14258
158.6,13.21682,16801.94336,0.21538,495.19431
158.8,13.23345,16804.32031,0.21571,495.26437
159,13.25009,16803.24609,0.21605,495.23273
159.2,13.26687,16805.95898,0.21638,495.31268
159.4,13.28351,16805.41992,0.21672,495.29678
159.6,13.3002,16807.17383,0.21705,495.34848
159.8,13.3168,16807.10547,0.21738,495.34647
160,13.33353,16808.1582,0.21772,495.37747
160.2,13.35019,16809.29883,0.21805,495.4111
160.4,13.36686,16809.21289,0.21838,495.40857
160.6,13.38346,16810.73242,0.21871,495.45334
160.8,13.40018,16812.67969,0.21905,495.51074
161,13.41682,16811.85156,0.21938,495.48633
161.2,13.43351,16812.35156,0.21972,495.50107
161.4,13.45015,16814.90625,0.22005,495.57635
161.6,13.46681,16814.00391,0.22038,495.54977
161.8,13.4835,16816.52734,0.22072,495.62415
162,13.50014,16816.1543,0.22105,495.61316
162.2,13.51689,16816.98828,0.22138,495.63773
162.4,13.53359,16819.91602,0.22172,495.72403
162.6,13.55013,16816.50781,0.22205,495.62357
162.8,13.56679,16819.72656,0.22238,495.71844
163,13.58349,16819.95508,0.22271,495.72516
163.2,13.60018,16822.00195,0.22305,495.78549
163.4,13.61679,16821.72461,0.22338,495.77731
163.6,13.63351,16823.17773,0.22372,495.82016
163.8,13.65024,16823.5918,0.22405,495.83234
164,13.66684,16824.14062,0.22438,495.84851
164.2,13.68347,16822.88086,0.22471,495.8114
164.4,13.70023,16824.98047,0.22505,495.87329
164.6,13.7168,16825.79297,0.22538,495.89722
164.8,13.73349,16825.86133,0.22572,495.89923
165,13.7501,16828.03125,0.22605,495.9632
165.2,13.76682,16828.10352,0.22638,495.96533
165.4,13.78355,16829.17188,0.22672,495.9968
165.6,13.80009,16828.95508,0.22705,495.99042
165.8,13.81685,16830.34375,0.22738,496.03134
166,13.83351,16830.5332,0.22772,496.03693
166.2,13.85017,16830.47852,0.22805,496.03531
166.4,13.86684,16832.29297,0.22838,496.08881
166.6,13.88353,16833.54688,0.22872,496.12576
166.8,13.90017,16831.6582,0.22905,496.0701
167,13.91686,16833.82227,0.22938,496.13388
167.2,13.93346,16834.56836,0.22971,496.15585
167.4,13.95019,16834.05273,0.23005,496.14066
167.6,13.96679,16835.99414,0.23038,496.19788
167.8,13.98346,16835.0293,0.23071,496.16943
168,14.00021,16837.10156,0.23105,496.23053
168.2,14.01681,16837.98047,0.23138,496.25641
168.4,14.03357,16836.92188,0.23172,496.22522
168.6,14.05014,16837.11328,0.23205,496.23087
168.8,14.06684,16838.25977,0.23238,496.26465
169,14.0835,16839.75586,0.23272,496.30875
169.2,14.10007,16839.83594,0.23305,496.3111
169.4,14.1168,16840.52734,0.23338,496.33148
169.6,14.13358,16842.24414,0.23372,496.38208
169.8,14.15013,16841.45703,0.23405,496.35889
170,14.16679,16841.04492,0.23438,496.34674
170.2,14.18357,16844.27344,0.23472,496.44189
170.4,14.20012,16841.27148,0.23505,496.35342
170.6,14.21693,16843.46484,0.23538,496.41806
170.8,14.23345,16843.54883,0.23571,496.42053
171,14.25014,16843.99023,0.23605,496.43353
171.2,14.26684,16845.88281,0.23638,496.48932
171.4,14.28347,16844.96094,0.23671,496.46216
171.6,14.30019,16846.63281,0.23705,496.51141
171.8,14.31686,16846.4043,0.23738,496.5047
172,14.33343,16846.23438,0.23771,496.49969
172.2,14.35019,16847.79883,0.23805,496.54578
172.4,14.36685,16848.4375,0.23838,496.56461
172.6,14.38354,16846.43555,0.23872,496.50562
172.8,14.40024,16848.88672,0.23905,496.57785
173,14.41678,16847.96484,0.23938,496.55069
173.2,14.43357,16849.34375,0.23972,496.59131
173.4,14.45008,16849.63867,0.24005,496.60001
173.6,14.46674,16849.21484,0.24038,496.58752
173.8,14.48353,16852.16211,0.24072,496.67438
174,14.5001,16850.76367,0.24105,496.63318
174.2,14.51686,16851.37109,0.24138,496.65106
174.4,14.53352,16851.56445,0.24172,496.65677
174.6,14.55021,16851.46875,0.24205,496.65396
174.8,14.56685,16851.0957,0.24238,496.64294
175,14.58351,16851.91602,0.24272,496.66714
175.2,14.60012,16852.88867,0.24305,496.6958
175.4,14.61684,16854.79688,0.24338,496.75204
175.6,14.63344,16853.84766,0.24371,496.72406
175.8,14.65014,16852.70703,0.24405,496.69046
176,14.66686,16856.0625,0.24438,496.78934
176.2,14.68344,16852.80859,0.24471,496.69345
176.4,14.70019,16855.55078,0.24505,496.77426
176.6,14.71679,16854.79883,0.24538,496.75211
176.8,14.73355,16854.79297,0.24572,496.75192
177,14.75018,16856.29883,0.24605,496.7963
177.2,14.76682,16855.71094,0.24638,496.77899
177.4,14.78351,16857.12305,0.24672,496.82059
177.6,14.80024,16857.23438,0.24705,496.82388
177.8,14.81678,16855.77148,0.24738,496.78076
178,14.8335,16857.05078,0.24772,496.81848
178.2,14.85017,16858.44727,0.24805,496.85962
178.4,14.86683,16856.92188,0.24838,496.81467
178.6,14.88353,16859.375,0.24872,496.88696
178.8,14.90016,16857.91992,0.24905,496.84409
179,14.917,16859.05664,0.24939,496.87759
179.2,14.93346,16856.80859,0.24971,496.81134
179.4,14.95009,16857.83398,0.25005,496.84155
179.6,14.96685,16860.10742,0.25038,496.90857
179.8,14.98345,16858.33008,0.25071,496.85617
180,15.00014,16860.25781,0.25105,496.91299
180.2,15.01681,16859.01758,0.25138,496.87643
180.4,15.03353,16860.35938,0.25172,496.91599
180.6,15.05019,16859.3418,0.25205,496.88599
180.8,15.06686,16859.1582,0.25238,496.88058
181,15.08346,16858.62109,0.25271,496.86475
181.2,15.10019,16860.20117,0.25305,496.91132
181.4,15.11676,16859.5625,0.25338,496.89249
181.6,15.13346,16860.10156,0.25371,496.90839
181.8,15.15015,16861.5332,0.25405,496.95056
182,15.16681,16859.07617,0.25438,496.87817
182.2,15.18354,16862.53906,0.25472,496.98022
182.4,15.20008,16860.07617,0.25505,496.90762
182.6,15.21687,16861.45898,0.25538,496.94839
182.8,15.2335,16861.33008,0.25572,496.94458
183,15.25023,16860.82422,0.25605,496.92969
183.2,15.26683,16861.91797,0.25638,496.96191
183.4,15.28358,16861.77539,0.25672,496.9577
183.6,15.30013,16860.24219,0.25705,496.91254
